Repository: errthumt/FoSpy

# FoSpy
An API for opening, editing, and saving Files of Synthesis (*.fos)

## Doc Site
[`FoSpy` API Documentation](https://errthumt.github.io/FoSpy)
Generated by [`mkdocs`](https://www.mkdocs.org/) with [`mkdocstrings`](https://mkdocstrings.github.io/) plugin.

## Survey: Try Making Your Own FOS

We are looking for as much input as possible from other scientists about what types of information should be in the FOS format. Create your own file of synthesis that precisely describes your synthetic approach to a material. *Don't worry about strict syntax guidelines or how long it might take to make these files in bulk.* Only worry about capturing all the relevant information so that we know what the format might be used for.

1. For more guidance, check out the examples below
2. Download [the empty FOS File](./empty_fos.txt)
3. Add details about your synthesis
  * Edit and save the file as a `.txt` file to skip security filtersmkdocs/docs/examples/readme.md
4. Email your new file to [errthumt@iastate.edu](mailto:errthumt@iastate.edu)

Examples of what a FoS could look like: [example/start_synthesis.fos](example/synthesis/start_synthesis.fos)

Examples of what a python script could do with FoS files and FoS Templates: [example/readme.md](./example/readme.md)

[VSCode Grammar Extension for FOS Files](https://github.com/errthumt/fos-grammar)

There is a fully-packaged app as a proof-of-concept with a gui for opening and editing FOS files.
* [Github](https://www.github.com/errthumt/CyFoS-alpha)
* [Installer download](https://github.com/errthumt/CyFoS-alpha/raw/refs/heads/main/installer/windows_release/CyFoS_Setup_1.2.5.exe)

Windows batch script for setting up a dev environment: [windows_new_clone.bat](./windows_new_clone.bat)(requires python and git installed)
* Clones the repo under C:\users\your-username\FoSpy
* Creates virtual python environment under ...\FoSpy\venv
* Installs the current FoSpy package as a live editable package to your venv.

Scripts in this folder are intended to be run with a uv venv

```bash
cd SciDFM
python -m pip install uv
uv venv .env
.env/Scripts/activate
pip install -U -r requirements.txt
```

File: LLM/sandbox/inputs/CaZn2P2_thin_films.txt
doi 10.1002/aenm.202402640
CaZn2P2 thin films were synthesized by radio frequency (RF) co-sputtering from
metallic 50.8 mm diameter Ca and Zn targets, with Ca and Zn power density of
1.48 – 1.97 and 2.96 W cm−2, respectively, in a mixed PH3/Ar gas environment.
The process gas was introduced into the chamber as a mixture of 2% PH3 and 98%
Ar flowing at 19.5 sccm. Process pressure was maintained by a throttled gate
valve. After a few pressures ≈4 mTorr were determined to have little effect on
CaZn2P2 phase formation, a final working condition of 5 mTorr was chosen,
corresponding to 0.1 mTorr of PH3. While the growth chamber's base pressure was
<10−7 Torr, after every growth an O2 purging step was carried out, prior to
shuttling the sample to the load lock, to clear any unreacted P from the growth
platen and PH3 from the chamber, so some oxygen might be expected. Films were
made with both combinatorial composition gradients, achieved by keeping the
substrate stationary against the confocally oriented sputter cathodes, as well
as with compositional uniformity, achieved by rotating the platen during growth.
The substrate temperature (Tgrowth) was varied from 100 – 400 °C. Crystalline
CaZn2P2 thin films were successfully grown on both conductive and non-conductive
substrates, including aSiO2 (fused silica), borosilicate glass (Corning EXG), Si
(100) orientation with native oxide), c-plane sapphire, and fluorinated tin
oxide coated glass (FTO), with a deposition time of 2 h yielding films ≈500 nm
thick.
