Repository: errthumt/FoSpy

# FoSpy
An API for opening, editing, and saving Files of Synthesis (*.fos)

## Doc Site
[`FoSpy` API Documentation](https://errthumt.github.io/FoSpy)
Generated by [`mkdocs`](https://www.mkdocs.org/) with [`mkdocstrings`](https://mkdocstrings.github.io/) plugin.

## Survey: Try Making Your Own FOS

We are looking for as much input as possible from other scientists about what types of information should be in the FOS format. Create your own file of synthesis that precisely describes your synthetic approach to a material. *Don't worry about strict syntax guidelines or how long it might take to make these files in bulk.* Only worry about capturing all the relevant information so that we know what the format might be used for.

1. For more guidance, check out the examples below
2. Download [the empty FOS File](./empty_fos.txt)
3. Add details about your synthesis
  * Edit and save the file as a `.txt` file to skip security filtersmkdocs/docs/examples/readme.md
4. Email your new file to [errthumt@iastate.edu](mailto:errthumt@iastate.edu)

Examples of what a FoS could look like: [example/start_synthesis.fos](example/synthesis/start_synthesis.fos)

Examples of what a python script could do with FoS files and FoS Templates: [example/readme.md](./example/readme.md)

[VSCode Grammar Extension for FOS Files](https://github.com/errthumt/fos-grammar)

There is a fully-packaged app as a proof-of-concept with a gui for opening and editing FOS files.
* [Github](https://www.github.com/errthumt/CyFoS-alpha)
* [Installer download](https://github.com/errthumt/CyFoS-alpha/raw/refs/heads/main/installer/windows_release/CyFoS_Setup_1.2.5.exe)

Windows batch script for setting up a dev environment: [windows_new_clone.bat](./windows_new_clone.bat)(requires python and git installed)
* Clones the repo under C:\users\your-username\FoSpy
* Creates virtual python environment under ...\FoSpy\venv
* Installs the current FoSpy package as a live editable package to your venv.

Scripts in this folder are intended to be run with a uv venv

```bash
python -m pip install uv
uv venv .env
.env/Scripts/activate
pip install -U transformers datasets evaluate accelerate timm torch
```

File: SciDFM/sandbox/inputs/Ba2Zn5As6_SI.txt
The elements Ba, Zn, and As in a 2:5:6 molar 
ratio were loaded into carbonized silica ampoules inside an argon-filled glovebox, 
evacuated, and flame-sealed. Homogeneity of the elements was accomplished by 
annealing at 900°C for 144 hours. Then, the reaction mixture was ground finely with an 
agate mortar and pestle and resealed in a silica ampoule and annealed at 650°C for 120 
hours. The reaction was allowed to cool naturally, and powder diffraction confirmed 
phase-pure Ba2Zn5As6.
